Repository: hyunho0214/research-portfolio-aat-rbf

# Research Portfolio: Hardware-Aware RBF and AAT Kernel Modeling

This repository collects laboratory research code, data-processing scripts, and
reproducibility artifacts developed while exploring anti-ambipolar transistor
(AAT)-derived Gaussian kernels for forecasting and dynamical-system
reconstruction.

The projects show a progression from paper reproduction to a more
hardware-aware modeling framework:

1. Extract Gaussian parameters from measured transfer curves.
2. Convert experimentally derived width diversity into RBF kernel banks.
3. Reproduce Panama electricity-demand and Duffing oscillator experiments.
4. Extend the idea toward AAT transfer-curve libraries that use measured
   amplitude, center, width, and direct curve responses.
5. Automate FEDL raw measurement preprocessing and plotting for faster lab-data
   review.

## Why This Repository Exists

This is a portfolio repository for research and engineering interviews. It is
organized to provide concrete evidence of:

- scientific Python development for experimental-device research,
- numerical modeling with RBF networks and least-squares readouts,
- Gaussian and rational-quadratic curve fitting of device transfer curves,
- reproducible command-line workflows with saved metrics, figures, and
  configuration files,
- documentation written for future lab use and manuscript preparation.

# Memtransistor Bayesian Optimization

This folder contains a lab workflow for optimizing oxide TFT and memtransistor
process conditions with Gaussian-process Bayesian optimization.

The project started with TFT screening experiments, then moved to
memtransistor optimization. The code compares several Gaussian-process kernels
and acquisition settings, including RBF, Constant x RBF, Rational Quadratic,
and Matern variants. The portfolio snapshot keeps the scripts and outputs that
best explain the final workflow while leaving rough local drafts out of Git.

RBF-kernel iteration comparison generated during the project:

The top row shows the prediction surface and EI map trained from the initial
six experimental conditions. The bottom row shows the final prediction after
adding one more measured condition and retraining the RBF Gaussian-process
model.
Preview regenerated from the saved CSV prediction grid:

## Research Goal

Use a small number of process experiments to recommend the next promising
condition for oxide semiconductor devices.

Main optimization targets:

- TFT screening: maximize field-effect mobility from O2/Ar ratio and film
  thickness.
- TFT full-CSV test: combine mobility, threshold voltage, and subthreshold
  swing into a figure of merit.
- Memtransistor optimization: maximize log on/off ratio from oxygen fraction
  and thickness.

## Review Path

| Area | File or folder | What to inspect |
| --- | --- | --- |
| TFT final package | `TFT/250723 TFT BO_HH/` | CSV-input mobility BO script, seed data, prediction grid, next-point recommendation, and presentation deck |
| Memtransistor final scripts | `memT/csv input/` | RBF and Constant x RBF CSV-input BO workflows for on/off-ratio optimization |
| RQ comparison | `memT/csv input/*/(ratio,thickness)-retention, excel (Const+RQ)_file load.py` | Rational Quadratic kernel variant used for kernel comparison |
| TFT pre-test | `memT/TEST/TFT test.py` | Matern-kernel TFT process optimizer using `power`, `pressure`, and gas ratio with a mobility/Vth/SS FOM |
| Early prototype | `main/` | Smaller Excel/CSV prototype before the final TFT package |
| Result evidence | `memT/RBF 결과/`, `memT/retention_prediction_iter_*.xlsx` | Saved prediction grids and iteration outputs from parameter/kernel sweeps |
| Device context | `memT/band_structure_comparison.png`, `memT/memt BO.opj` | Supporting analysis figure and Origin project file |

## Core Workflow

1. Load seed experimental data from CSV.
2. Convert gas-flow settings into O2/Ar ratio or O2 percentage features.
3. Fit a GaussianProcessRegressor with the selected kernel.
4. Predict the response over the full candidate grid.
5. Calculate Expected Improvement.
6. Save the prediction grid, current experimental data, and recommended next
   point as CSV or Excel files.
7. Enter the next measured value and repeat the loop.

## Key Data Schemas

TFT mobility CSV:

```text
O2_ratio,thickness,mobility
```

Memtransistor on/off-ratio CSV:

```text
O2_percent,thickness,on_off_ratio
```

TFT full-CSV process test:

```text
power,pressure,Gas ratio,mu_fe,vth,ss
```

## Reproducibility

Install the common scientific Python stack:

```powershell
py -3 -m pip install numpy pandas scipy scikit-learn matplotlib openpyxl
```

Compile the curated Python scripts:

```powershell
py -3 memT_BO\scripts\make_prediction_preview.py
py -3 -m py_compile "memT_BO\TFT\250723 TFT BO_HH\simple TFT BO(ratio-mobility)(Cons&RBF)_csv input.py"

File: memT_BO/TFT/250723 TFT BO_HH/experiment_data_iter_0.csv
O2_Ar_Ratio,Thickness_um,Thickness_nm,mobility_Measured
0.0,0.01,10.0,5.112
1.0,0.01,10.0,0.992
0.5384615384615384,0.01,10.0,3.106
0.1111111111111111,0.01,10.0,9.79
0.17647058823529413,0.01,10.0,11.6
0.25,0.01,10.0,12.27
0.25,0.008,8.0,10.19
0.25,0.006,6.0,8.44
0.25,0.004,4.0,2.19
0.25,0.002,2.0,0.06
0.0,0.002,2.0,0.032
0.1111111111111111,0.002,2.0,0.041
0.5384615384615384,0.002,2.0,0.024
1.0,0.002,2.0,0.002
0.0,0.007,7.0,5.068
0.1111111111111111,0.007,7.0,8.013
0.5384615384615384,0.007,7.0,3.895
1.0,0.007,7.0,0.651
